Repository: Yehoslav/smartwelding

# SmartWelding aplicație web

SmartWelding este o aplicație web in dezvoltare, care urmărește să ofere un set de unelte utile la proiectarea 
îmbinărilor sudate.

File: website/static/standards/json/en10025.json
{
    "steels": [
        {
            "name": "S235JR",
            "ch_comp": {
                "C":  [0, 0.16],
                "Si": [0, 0],
                "Mn": [0, 1.4],
                "Ni": [0, 0],
                "P":  [0, 0.035],
                "S":  [0, 0.035],
                "Cr": [0, 0],
                "Mo": [0, 0],
                "V":  [0, 0],
                "N":  [0, 0.012],
                "Nb": [0, 0],
                "Ti": [0, 0],
                "Al": [0, 0],
                "Cu": [0, 0.3]
            }
        },
        {
            "name": "S275J0",
            "ch_comp": {
                "C":  [0, 0.19],
                "Si": [0, 0],
                "Mn": [0, 1.5],
                "Ni": [0, 0],
                "P":  [0, 0.04],
                "S":  [0, 0.04],
                "Cr": [0, 0],
                "Mo": [0, 0],
                "V":  [0, 0],
                "N":  [0, 0.014],
                "Nb": [0, 0],
                "Ti": [0, 0],
                "Al": [0, 0],
                "Cu": [0, 0.6]
            }
        }
    ]
}

File: website/static/standards/json/en10028.json
{
    "steels": [
        {
            "name": "P355GH",
            "ch_comp": {
                "C":  [0.1, 0.16],
                "Si": [0, 0.6],
                "Mn": [1.1, 1.7],
                "Ni": [0, 0.3],
                "P":  [0, 0.025],
                "S":  [0, 0.01],
                "Cr": [0, 0.3],
                "Mo": [0, 0.8],
                "V":  [0, 0.02],
                "N":  [0, 0.012],
                "Nb": [0, 0.04],
                "Ti": [0, 0.03],
                "Al": [0, 0.02],
                "Cu": [0, 0.3]
            }
        }
    ]
}

File: website/static/standards/json/en10225.json
{
    "steels": [
        {
            "name": "S355G1",
            "ch_comp": {
                "C": [0, 0.2],
                "Si": [0, 0.5],
                "Mn": [0.9, 1.65],
                "Ni": [0, 0.5],
                "P": [0, 0.035],
                "S": [0, 0.03],
                "Cr": [0, 0.3],
                "Mo": [0, 0.1],
                "V": [0, 0.12],
                "N": [0, 0.015],
                "Nb": [0, 0.05],
                "Ti": [0, 0.03],
                "Al": [0, 0.02],
                "Cu": [0, 0.35]
            }
        },
        {
            "name": "S420G1",
            "ch_comp": {
                "C": [0, 0.14],
                "Si": [0.15, 0.55],
                "Mn": [0, 1.65],
                "Ni": [0, 0.7],
                "P": [0, 0.02],
                "S": [0, 0.01],
                "Cr": [0, 0.25],
                "Mo": [0, 0.25],
                "V": [0, 0.08],
                "N": [0, 0.01],
                "Nb": [0, 0.04],
                "Ti": [0, 0.025],
                "Al": [0.015, 0.055],
                "Cu": [0, 0.3]
            }
        }
    ]
}

File: website/static/standards/json/iso544.json
{
  "name": "Welding consumables",
  "data": [
    {
      "name": "coverede electrode",
      "w_process": [111],
      "diameters": [1.6, 2.0, 2.5, 3.2, 4.0, 5.0, 6.0, 8.0]
    },
    {
      "name": "solid rod",
      "w_process": [141],
      "diameters": [0.6, 0.8, 0.9, 1.0, 1.2, 1.4, 1.6, 1.8, 2.0, 2.4, 2.5, 2.8, 3.0, 3.2, 4.0, 5.0, 6.0, 8.0]
    },
    {
      "name": "solid wire",
      "w_process": [141],
      "diameters": [0.5, 0.6, 0.8, 0.9, 1.0, 1.2, 1.4, 1.6, 1.8, 2.0, 2.4, 2.5, 2.8, 3.0, 3.2, 4.0]
    },
    {
      "name": "solid wire electrode",
      "w_process": [131, 135],
      "diameters": [0.5, 0.6, 0.8, 0.9, 1.0, 1.2, 1.4, 1.6, 1.8, 2.0, 2.4, 2.5, 2.8, 3.0, 3.2, 4.0]
    },
    {
      "name": "tubular cored rod",
      "w_process": [143],
      "diameters": [0.6, 0.8, 0.9, 1.0, 1.2, 1.4, 1.6, 1.8, 2.0, 2.4, 2.5, 2.8, 3.0, 3.2, 4.0, 5.0, 6.0, 8.0]
    },
    {
      "name": "tubular cored wire",
      "w_process": [143],
      "diameters": [0.6, 0.8, 0.9, 1.0, 1.2, 1.4, 1.6, 1.8, 2.0, 2.4, 2.5, 2.8, 3.0, 3.2, 4.0, 5.0, 6.0, 8.0]
    },
    {
      "name": "tubular cored electrode",
      "w_process": [114, 132, 133, 136, 138],
      "diameters": [0.6, 0.8, 0.9, 1.0, 1.2, 1.4, 1.6, 1.8, 2.0, 2.4, 2.5, 2.8, 3.0, 3.2, 4.0, 5.0, 6.0, 8.0]
    }
  ]
}
